Repository: tingtingwuwu/Predicting-Melting-Point-and-Density-of-DESs-by-ChemBERTa-ML

# Predicting Properties of Deep Eutectic Solvents (DESs) using ChemBERTa and Ensemble Models

## Abstract

Deep eutectic solvents (DESs) have emerged as promising sustainable alternatives to conventional solvents due to their low toxicity, biodegradability, and broad applicability. However, predicting crucial DES properties, such as melting point and density, is challenging due to their complex molecular structures. Traditional predictive models often struggle to capture subtle structural features from SMILES (Simplified Molecular Input Line Entry System) representations, resulting in limited accuracy.

In this study, we utilize ChemBERTa, a pre-trained Transformer model, to extract high-dimensional embeddings from SMILES strings, which effectively capture complex molecular interactions and nuanced structural characteristics. We identified certain limitations in ChemBERTa embeddings through feature importance analysis and supplemented them with additional physicochemical descriptors from RDKit. This combined feature set enhances both interpretability and predictive accuracy.

Optimized ensemble models, including ExtraTreesRegressor (ETR) and XGBRegressor (XGBR), are applied to this enriched feature set, achieving significant improvements in prediction accuracy for DES melting point and density. Rigorous grid search and ten-fold cross-validation are employed to ensure model robustness and generalizability. Our findings underscore the transformative role of pre-trained deep learning models in chemical informatics, supporting scalable, sustainable DES design.

---

## Project Structure

The directory structure of this project is organized as follows:

```
Model architecture/
├── README.md                           # Project description and usage instructions
├── Fast running/
│   ├── __init__.py
│   ├── melting_point.py       
│   ├── density.py         
├── data/                               # Data folder
│   ├── __init__.py
│   ├── descriptor_extraction.py        # Extracts molecular descriptors from SMILES
│   ├── DESs_density_data.csv           # Density data for DESs
│   └── DESs_melting_point_data.csv     # Melting point data for DESs
├── src/                                # Source code
│   ├── __init__.py
│   ├── models/                         # Model scripts
│   │   ├── __init__.py
│   │   ├── chemberta_model_comparison.py
│   │   └── chemberta_model_grid_search.py
│   └── utils/                          # Utility scripts
│       ├── __init__.py
│       ├── correlation_heatmap.py
│       └── feature_importance_extraction.py
└── requirements.txt                    # Project dependencies
```

### Key Libraries

- **pandas**: For data manipulation and preprocessing.
- **torch** and **transformers**: For leveraging ChemBERTa for molecular embedding extraction.
- **scikit-learn**: For building, training, and evaluating machine learning models.
- **seaborn** and **matplotlib**: For data visualization.
- **numpy**: For efficient numerical computations.

## Code Modules

### Data Preparation and Descriptor Extraction

- **descriptor_extraction.py**: This script generates two types of features:
  - **ChemBERTa embeddings** from SMILES strings, capturing intricate molecular patterns and relationships.
  - **RDKit descriptors** to augment ChemBERTa embeddings with additional physicochemical information for better model interpretability.
  
  The extracted features are saved for model training.

### Models

- **chemberta_model_comparison.py**: Trains multiple models (e.g., ExtraTreesRegressor, RandomForestRegressor) on the prepared dataset to predict DES properties and compares their performance.
- **chemberta_model_grid_search.py**: Conducts grid search and cross-validation to optimize hyperparameters, further improving model accuracy and robustness.

### Utilities

- **correlation_heatmap.py**: Generates a heatmap to visualize feature correlations, aiding in identifying redundant or highly correlated descriptors.
- **feature_importance_extraction.py**: Extracts and ranks features based on their importance, providing insights into which descriptors most significantly influence DES property predictions.

## Usage

### Step-by-Step Execution

#### Step 1: Data Preparation

Run `descriptor_extraction.py` to extract molecular descriptors and ChemBERTa embeddings. Make sure the input data files (`DESs_density_data.csv`, `DESs_melting_point_data.csv`) are in the `data/` directory.

```bash
python data/descriptor_extraction.py
```

#### Step 2: Model Training and Comparison

Execute `chemberta_model_comparison.py` to train and evaluate different models on the extracted features, comparing performance across models to identify the most effective predictor.

```bash
python src/models/chemberta_model_comparison.py
```

## Results

After following the steps above, various outputs will be stored in the `output/` directory, including:

File: data/DESs_melting_point_data.csv (part 1 of 13)
Component#1,Component#2,SMILES1,SMILES2,X#1 (molar fraction),X#2 (molar fraction),"DES melting temperature, K",Reference (DOI),T#1,T#2
"(1r,2s,5r)-5-methyl-2-propan-2-ylcyclohexan-1-ol",decan-1-ol,CC1CCC(C(C1)O)C(C)C,CCCCCCCCCCO,0.6667,0.3333,255.23,10.1016/j.cej.2020.125173,315.7,280.15
"(1r,2s,5r)-5-methyl-2-propan-2-ylcyclohexan-1-ol",3-cyclohexylpropanoic acid,CC1CCC(C(C1)O)C(C)C,C1CCC(CC1)CCC(=O)O,0.5,0.5,262.1,10.3390/molecules26144208,315.7,291.3
"(1r,2s,5r)-5-methyl-2-propan-2-ylcyclohexan-1-ol",3-cyclohexylpropanoic acid,CC1CCC(C(C1)O)C(C)C,C1CCC(CC1)CCC(=O)O,0.5,0.5,262.12,10.3390/molecules25051077,315.7,291.3
"(1r,2s,5r)-5-methyl-2-propan-2-ylcyclohexan-1-ol",cyclohexanecarboxylic acid,CC1CCC(C(C1)O)C(C)C,C1CCC(CC1)C(=O)O,0.5,0.5,264.22,10.3390/molecules25051077,315.7,299.4
"(1r,2s,5r)-5-methyl-2-propan-2-ylcyclohexan-1-ol",acetic acid,CC1CCC(C(C1)O)C(C)C,CC(=O)O,0.5,0.5,265.34,10.1021/acssuschemeng.0c00559,315.7,289.85
"(1r,2s,5r)-5-methyl-2-propan-2-ylcyclohexan-1-ol",octanoic acid,CC1CCC(C(C1)O)C(C)C,CCCCCCCC(=O)O,0.4942,0.5058,266.75,10.1016/j.molliq.2020.113667,315.7,288.2
"(1r,2s,5r)-5-methyl-2-propan-2-ylcyclohexan-1-ol",octanoic acid,CC1CCC(C(C1)O)C(C)C,CCCCCCCC(=O)O,0.5,0.5,267,10.3390/molecules25051077,315.7,288.2
"(1r,2s,5r)-5-methyl-2-propan-2-ylcyclohexan-1-ol",3-cyclohexylpropanoic acid,CC1CCC(C(C1)O)C(C)C,C1CCC(CC1)CCC(=O)O,0.4,0.6,267.91,10.3390/molecules25051077,315.7,291.3
"(1r,2s,5r)-5-methyl-2-propan-2-ylcyclohexan-1-ol",2-cyclohexylacetic acid,CC1CCC(C(C1)O)C(C)C,C1CCC(CC1)CC(=O)O,0.45,0.55,272.9,10.3390/molecules26144208,315.7,306.15
"(1r,2s,5r)-5-methyl-2-propan-2-ylcyclohexan-1-ol",3-cyclohexylpropanoic acid,CC1CCC(C(C1)O)C(C)C,C1CCC(CC1)CCC(=O)O,0.3,0.7,273.434,10.3390/molecules25051077,315.7,291.3
"(1r,2s,5r)-5-methyl-2-propan-2-ylcyclohexan-1-ol",octanoic acid,CC1CCC(C(C1)O)C(C)C,CCCCCCCC(=O)O,0.4,0.6,274,10.3390/molecules25051077,315.7,288.2
"(1r,2s,5r)-5-methyl-2-propan-2-ylcyclohexan-1-ol",3-cyclohexylpropanoic acid,CC1CCC(C(C1)O)C(C)C,C1CCC(CC1)CCC(=O)O,0.6,0.4,275.455,10.3390/molecules25051077,315.7,291.3
"(1r,2s,5r)-5-methyl-2-propan-2-ylcyclohexan-1-ol",cyclohexanecarboxylic acid,CC1CCC(C(C1)O)C(C)C,C1CCC(CC1)C(=O)O,0.4,0.6,275.48,10.3390/molecules25051077,315.7,299.4
"(1r,2s,5r)-5-methyl-2-propan-2-ylcyclohexan-1-ol",octanoic acid,CC1CCC(C(C1)O)C(C)C,CCCCCCCC(=O)O,0.6,0.4,276,10.3390/molecules25051077,315.7,288.2
"(1r,2s,5r)-5-methyl-2-propan-2-ylcyclohexan-1-ol",octanoic acid,CC1CCC(C(C1)O)C(C)C,CCCCCCCC(=O)O,0.5981,0.4019,276.4,10.1016/j.molliq.2020.113667,315.7,288.2
"(1r,2s,5r)-5-methyl-2-propan-2-ylcyclohexan-1-ol",octanoic acid,CC1CCC(C(C1)O)C(C)C,CCCCCCCC(=O)O,0.5965,0.4035,277.15,10.1016/j.molliq.2020.113667,315.7,288.2
"(1r,2s,5r)-5-methyl-2-propan-2-ylcyclohexan-1-ol",cyclohexanecarboxylic acid,CC1CCC(C(C1)O)C(C)C,C1CCC(CC1)C(=O)O,0.6,0.4,277.25,10.3390/molecules25051077,315.7,299.4
"(1r,2s,5r)-5-methyl-2-propan-2-ylcyclohexan-1-ol",decanoic acid,CC1CCC(C(C1)O)C(C)C,CCCCCCCCCC(=O)O,0.5963,0.4037,278.1,10.1016/j.molliq.2020.113667,315.7,304.8
"(1r,2s,5r)-5-methyl-2-propan-2-ylcyclohexan-1-ol",3-cyclohexylpropanoic acid,CC1CCC(C(C1)O)C(C)C,C1CCC(CC1)CCC(=O)O,0.2,0.8,278.687,10.3390/molecules25051077,315.7,291.3
"(1r,2s,5r)-5-methyl-2-propan-2-ylcyclohexan-1-ol",decanoic acid,CC1CCC(C(C1)O)C(C)C,CCCCCCCCCC(=O)O,0.6,0.4,279,10.3390/molecules25051077,315.7,304.8
"(1r,2s,5r)-5-methyl-2-propan-2-ylcyclohexan-1-ol",octanoic acid,CC1CCC(C(C1)O)C(C)C,CCCCCCCC(=O)O,0.3,0.7,279,10.3390/molecules25051077,315.7,288.2
"(1r,2s,5r)-5-methyl-2-propan-2-ylcyclohexan-1-ol",octanoic acid,CC1CCC(C(C1)O)C(C)C,CCCCCCCC(=O)O,0.3026,0.6974,279.55,10.1016/j.molliq.2020.113667,315.7,288.2
"(1r,2s,5r)-5-methyl-2-propan-2-ylcyclohexan-1-ol",cyclohexanecarboxylic acid,CC1CCC(C(C1)O)C(C)C,C1CCC(CC1)C(=O)O,0.3,0.7,282,10.3390/molecules25051077,315.7,299.4
"(1r,2s,5r)-5-methyl-2-propan-2-ylcyclohexan-1-ol",3-cyclohexylpropanoic acid,CC1CCC(C(C1)O)C(C)C,C1CCC(CC1)CCC(=O)O,0.1,0.9,283.535,10.3390/molecules25051077,315.7,291.3
"(1r,2s,5r)-5-methyl-2-propan-2-ylcyclohexan-1-ol",octanoic acid,CC1CCC(C(C1)O)C(C)C,CCCCCCCC(=O)O,0.2,0.8,284,10.3390/molecules25051077,315.7,288.2
"(1r,2s,5r)-5-methyl-2-propan-2-ylcyclohexan-1-ol",3-phenylpropanoic acid,CC1CCC(C(C1)O)C(C)C,C1=CC=C(C=C1)CCC(=O)O,0.6,0.4,284.21,10.3390/molecules25051077,315.7,321.1
"(1r,2s,5r)-5-methyl-2-propan-2-ylcyclohexan-1-ol",octanoic acid,CC1CCC(C(C1)O)C(C)C,CCCCCCCC(=O)O,0.1,0.9,286,10.3390/molecules25051077,315.7,288.2
"(1r,2s,5r)-5-methyl-2-propan-2-ylcyclohexan-1-ol",octanoic acid,CC1CCC(C(C1)O)C(C)C,CCCCCCCC(=O)O,0.6975,0.3025,286.9,10.1016/j.molliq.2020.113667,315.7,288.2
"(1r,2s,5r)-5-methyl-2-propan-2-ylcyclohexan-1-ol",decanoic acid,CC1CCC(C(C1)O)C(C)C,CCCCCCCCCC(=O)O,0.5,0.5,287,10.3390/molecules25051077,315.7,304.8
"(1r,2s,5r)-5-methyl-2-propan-2-ylcyclohexan-1-ol",octanoic acid,CC1CCC(C(C1)O)C(C)C,CCCCCCCC(=O)O,0.7,0.3,287,10.3390/molecules25051077,315.7,288.2
"(1r,2s,5r)-5-methyl-2-propan-2-ylcyclohexan-1-ol",4-phenylbutanoic acid,CC1CCC(C(C1)O)C(C)C,C1=CC=C(C=C1)CCCC(=O)O,0.61,0.39,287.2,10.3390/molecules26144208,315.7,321.15
"(1r,2s,5r)-5-methyl-2-propan-2-ylcyclohexan-1-ol",cyclohexanecarboxylic acid,CC1CCC(C(C1)O)C(C)C,C1CCC(CC1)C(=O)O,0.7,0.3,287.92,10.3390/molecules25051077,315.7,299.4
"(1r,2s,5r)-5-methyl-2-propan-2-ylcyclohexan-1-ol",cyclohexanecarboxylic acid,CC1CCC(C(C1)O)C(C)C,C1CCC(CC1)C(=O)O,0.2,0.8,287.92,10.3390/molecules25051077,315.7,299.4
"(1r,2s,5r)-5-methyl-2-propan-2-ylcyclohexan-1-ol",decanoic acid,CC1CCC(C(C1)O)C(C)C,CCCCCCCCCC(=O)O,0.7,0.3,288,10.3390/molecules25051077,315.7,304.8
"(1r,2s,5r)-5-methyl-2-propan-2-ylcyclohexan-1-ol",decanoic acid,CC1CCC(C(C1)O)C(C)C,CCCCCCCCCC(=O)O,0.6977,0.3023,288.4,10.1016/j.molliq.2020.113667,315.7,304.8
"(1r,2s,5r)-5-methyl-2-propan-2-ylcyclohexan-1-ol",dodecanoic acid,CC1CCC(C(C1)O)C(C)C,CCCCCCCCCCCC(=O)O,0.7,0.3,289,10.3390/molecules25051077,315.7,317.5
"(1r,2s,5r)-5-methyl-2-propan-2-ylcyclohexan-1-ol",3-cyclohexylpropanoic acid,CC1CCC(C(C1)O)C(C)C,C1CCC(CC1)CCC(=O)O,0.7,0.3,289.19,10.3390/molecules25051077,315.7,291.3
"(1r,2s,5r)-5-methyl-2-propan-2-ylcyclohexan-1-ol",3-phenylpropanoic acid,CC1CCC(C(C1)O)C(C)C,C1=CC=C(C=C1)CCC(=O)O,0.5,0.5,290.35,10.3390/molecules25051077,315.7,321.1
"(1r,2s,5r)-5-methyl-2-propan-2-ylcyclohexan-1-ol",tetradecan-1-ol,CC1CCC(C(C1)O)C(C)C,CCCCCCCCCCCCCCO,0.7,0.3,290.6,10.1021/acs.jpcb.0c02386,315.7,311.7
"(1r,2s,5r)-5-methyl-2-propan-2-ylcyclohexan-1-ol",2-phenylacetic acid,CC1CCC(C(C1)O)C(C)C,C1=CC=C(C=C1)CC(=O)O,0.65,0.35,290.8,10.3390/molecules26144208,315.7,349.6
"(1r,2s,5r)-5-methyl-2-propan-2-ylcyclohexan-1-ol",3-phenylpropanoic acid,CC1CCC(C(C1)O)C(C)C,C1=CC=C(C=C1)CCC(=O)O,0.7,0.3,291.67,10.3390/molecules25051077,315.7,321.1
"(1r,2s,5r)-5-methyl-2-propan-2-ylcyclohexan-1-ol",decanoic acid,CC1CCC(C(C1)O)C(C)C,CCCCCCCCCC(=O)O,0.4,0.6,292,10.3390/molecules25051077,315.7,304.8
"(1r,2s,5r)-5-methyl-2-propan-2-ylcyclohexan-1-ol",decanoic acid,CC1CCC(C(C1)O)C(C)C,CCCCCCCCCC(=O)O,0.3934,0.6066,292.65,10.1016/j.molliq.2020.113667,315.7,304.8
"(1r,2s,5r)-5-methyl-2-propan-2-ylcyclohexan-1-ol",tetradecan-1-ol,CC1CCC(C(C1)O)C(C)C,CCCCCCCCCCCCCCO,0.598,0.402,294,10.1021/acs.jpcb.0c02386,315.7,311.7
"(1r,2s,5r)-5-methyl-2-propan-2-ylcyclohexan-1-ol",tetradecan-1-ol,CC1CCC(C(C1)O)C(C)C,CCCCCCCCCCCCCCO,0.798,0.202,294.6,10.1021/acs.jpcb.0c02386,315.7,311.7
"(1r,2s,5r)-5-methyl-2-propan-2-ylcyclohexan-1-ol",dodecanoic acid,CC1CCC(C(C1)O)C(C)C,CCCCCCCCCCCC(=O)O,0.667,0.333,294.64,10.1002/aic.17408,315.7,317.5
"(1r,2s,5r)-5-methyl-2-propan-2-ylcyclohexan-1-ol",cyclohexanecarboxylic acid,CC1CCC(C(C1)O)C(C)C,C1CCC(CC1)C(=O)O,0.1,0.9,295.03,10.3390/molecules25051077,315.7,299.4
"(1r,2s,5r)-5-methyl-2-propan-2-ylcyclohexan-1-ol",decanoic acid,CC1CCC(C(C1)O)C(C)C,CCCCCCCCCC(=O)O,0.3,0.7,296,10.3390/molecules25051077,315.7,304.8
"(1r,2s,5r)-5-methyl-2-propan-2-ylcyclohexan-1-ol",tetradecanoic acid,CC1CCC(C(C1)O)C(C)C,CCCCCCCCCCCCCC(=O)O,0.8,0.2,296.17,10.1021/acssuschemeng.8b01203,315.7,327
"(1r,2s,5r)-5-methyl-2-propan-2-ylcyclohexan-1-ol",decanoic acid,CC1CCC(C(C1)O)C(C)C,CCCCCCCCCC(=O)O,0.2961,0.7039,296.19,10.1016/j.molliq.2020.113667,315.7,304.8
"(1r,2s,5r)-5-methyl-2-propan-2-ylcyclohexan-1-ol",decanoic acid,CC1CCC(C(C1)O)C(C)C,CCCCCCCCCC(=O)O,0.2986,0.7014,296.6,10.1016/j.molliq.2020.113667,315.7,304.8
"(1r,2s,5r)-5-methyl-2-propan-2-ylcyclohexan-1-ol",3-phenylpropanoic acid,CC1CCC(C(C1)O)C(C)C,C1=CC=C(C=C1)CCC(=O)O,0.4,0.6,296.93,10.3390/molecules25051077,315.7,321.1
"(1r,2s,5r)-5-methyl-2-propan-2-ylcyclohexan-1-ol",dodecanoic acid,CC1CCC(C(C1)O)C(C)C,CCCCCCCCCCCC(=O)O,0.6,0.4,297,10.3390/molecules25051077,315.7,317.5
"(1r,2s,5r)-5-methyl-2-propan-2-ylcyclohexan-1-ol",tetradecan-1-ol,CC1CCC(C(C1)O)C(C)C,CCCCCCCCCCCCCCO,0.499,0.501,297.2,10.1021/acs.jpcb.0c02386,315.7,311.7
"(1r,2s,5r)-5-methyl-2-propan-2-ylcyclohexan-1-ol",2-hydroxybenzoic acid,CC1CCC(C(C1)O)C(C)C,C1=CC=C(C(=C1)C(=O)O)O,0.85,0.15,297.9,10.1039/C9CC04846D,315.7,432.15
"(1r,2s,5r)-5-methyl-2-propan-2-ylcyclohexan-1-ol",decanoic acid,CC1CCC(C(C1)O)C(C)C,CCCCCCCCCC(=O)O,0.8,0.2,298,10.3390/molecules25051077,315.7,304.8
"(1r,2s,5r)-5-methyl-2-propan-2-ylcyclohexan-1-ol",cyclohexanecarboxylic acid,CC1CCC(C(C1)O)C(C)C,C1CCC(CC1)C(=O)O,0.8,0.2,298,10.3390/molecules25051077,315.7,299.4
"(1r,2s,5r)-5-methyl-2-propan-2-ylcyclohexan-1-ol",decanoic acid,CC1CCC(C(C1)O)C(C)C,CCCCCCCCCC(=O)O,0.7984,0.2016,298.85,10.1016/j.molliq.2020.113667,315.7,304.8
"(1r,2s,5r)-5-methyl-2-propan-2-ylcyclohexan-1-ol",3-cyclohexylpropanoic acid,CC1CCC(C(C1)O)C(C)C,C1CCC(CC1)CCC(=O)O,0.8,0.2,298.9,10.3390/molecules25051077,315.7,291.3
"(1r,2s,5r)-5-methyl-2-propan-2-ylcyclohexan-1-ol",decanoic acid,CC1CCC(C(C1)O)C(C)C,CCCCCCCCCC(=O)O,0.2,0.8,299,10.3390/molecules25051077,315.7,304.8
"(1r,2s,5r)-5-methyl-2-propan-2-ylcyclohexan-1-ol",octanoic acid,CC1CCC(C(C1)O)C(C)C,CCCCCCCC(=O)O,0.8,0.2,299,10.3390/molecules25051077,315.7,288.2
"(1r,2s,5r)-5-methyl-2-propan-2-ylcyclohexan-1-ol",dodecanoic acid,CC1CCC(C(C1)O)C(C)C,CCCCCCCCCCCC(=O)O,0.8,0.2,299,10.3390/molecules25051077,315.7,317.5
"(1r,2s,5r)-5-methyl-2-propan-2-ylcyclohexan-1-ol",3-phenylpropanoic acid,CC1CCC(C(C1)O)C(C)C,C1=CC=C(C=C1)CCC(=O)O,0.8,0.2,299.56,10.3390/molecules25051077,315.7,321.1
"(1r,2s,5r)-5-methyl-2-propan-2-ylcyclohexan-1-ol",decanoic acid,CC1CCC(C(C1)O)C(C)C,CCCCCCCCCC(=O)O,0.1975,0.8025,300.15,10.1016/j.molliq.2020.113667,315.7,304.8
"(1r,2s,5r)-5-methyl-2-propan-2-ylcyclohexan-1-ol",dodecanoic acid,CC1CCC(C(C1)O)C(C)C,CCCCCCCCCCCC(=O)O,0.5,0.5,302,10.3390/molecules25051077,315.7,317.5
"(1r,2s,5r)-5-methyl-2-propan-2-ylcyclohexan-1-ol",tetradecan-1-ol,CC1CCC(C(C1)O)C(C)C,CCCCCCCCCCCCCCO,0.399,0.601,302.6,10.1021/acs.jpcb.0c02386,315.7,311.7
"(1r,2s,5r)-5-methyl-2-propan-2-ylcyclohexan-1-ol",decanoic acid,CC1CCC(C(C1)O)C(C)C,CCCCCCCCCC(=O)O,0.1,0.9,303,10.3390/molecules25051077,315.7,304.8
"(1r,2s,5r)-5-methyl-2-propan-2-ylcyclohexan-1-ol",tetradecanoic acid,CC1CCC(C(C1)O)C(C)C,CCCCCCCCCCCCCC(=O)O,0.7,0.3,303.76,10.1021/acssuschemeng.8b01203,315.7,327
"(1r,2s,5r)-5-methyl-2-propan-2-ylcyclohexan-1-ol",3-phenylpropanoic acid,CC1CCC(C(C1)O)C(C)C,C1=CC=C(C=C1)CCC(=O)O,0.3,0.7,303.95,10.3390/molecules25051077,315.7,321.1
"(1r,2s,5r)-5-methyl-2-propan-2-ylcyclohexan-1-ol",tetradecan-1-ol,CC1CCC(C(C1)O)C(C)C,CCCCCCCCCCCCCCO,0.302,0.698,304.2,10.1021/acs.jpcb.0c02386,315.7,311.7
"(1r,2s,5r)-5-methyl-2-propan-2-ylcyclohexan-1-ol",dodecanoic acid,CC1CCC(C(C1)O)C(C)C,CCCCCCCCCCCC(=O)O,0.4,0.6,306,10.3390/molecules25051077,315.7,317.5
"(1r,2s,5r)-5-methyl-2-propan-2-ylcyclohexan-1-ol",cyclohexanecarboxylic acid,CC1CCC(C(C1)O)C(C)C,C1CCC(CC1)C(=O)O,0.9,0.1,306.29,10.3390/molecules25051077,315.7,299.4
"(1r,2s,5r)-5-methyl-2-propan-2-ylcyclohexan-1-ol",tetradecanoic acid,CC1CCC(C(C1)O)C(C)C,CCCCCCCCCCCCCC(=O)O,0.9,0.1,306.35,10.1021/acssuschemeng.8b01203,315.7,327
"(1r,2s,5r)-5-methyl-2-propan-2-ylcyclohexan-1-ol",decanoic acid,CC1CCC(C(C1)O)C(C)C,CCCCCCCCCC(=O)O,0.9,0.1,307,10.3390/molecules25051077,315.7,304.8
"(1r,2s,5r)-5-methyl-2-propan-2-ylcyclohexan-1-ol",dodecanoic acid,CC1CCC(C(C1)O)C(C)C,CCCCCCCCCCCC(=O)O,0.9,0.1,307,10.3390/molecules25051077,315.7,317.5
"(1r,2s,5r)-5-methyl-2-propan-2-ylcyclohexan-1-ol",decanoic acid,CC1CCC(C(C1)O)C(C)C,CCCCCCCCCC(=O)O,0.8985,0.1015,307.1,10.1016/j.molliq.2020.113667,315.7,304.8
"(1r,2s,5r)-5-methyl-2-propan-2-ylcyclohexan-1-ol",3-phenylpropanoic acid,CC1CCC(C(C1)O)C(C)C,C1=CC=C(C=C1)CCC(=O)O,0.9,0.1,307.46,10.3390/molecules25051077,315.7,321.1
"(1r,2s,5r)-5-methyl-2-propan-2-ylcyclohexan-1-ol",tetradecan-1-ol,CC1CCC(C(C1)O)C(C)C,CCCCCCCCCCCCCCO,0.897,0.103,307.6,10.1021/acs.jpcb.0c02386,315.7,311.7
"(1r,2s,5r)-5-methyl-2-propan-2-ylcyclohexan-1-ol",decanoic acid,CC1CCC(C(C1)O)C(C)C,CCCCCCCCCC(=O)O,0.8918,0.1082,307.65,10.1016/j.molliq.2020.113667,315.7,304.8
"(1r,2s,5r)-5-methyl-2-propan-2-ylcyclohexan-1-ol",octanoic acid,CC1CCC(C(C1)O)C(C)C,CCCCCCCC(=O)O,0.9,0.1,308,10.3390/molecules25051077,315.7,288.2
"(1r,2s,5r)-5-methyl-2-propan-2-ylcyclohexan-1-ol",3-cyclohexylpropanoic acid,CC1CCC(C(C1)O)C(C)C,C1CCC(CC1)CCC(=O)O,0.9,0.1,308.182,10.3390/molecules25051077,315.7,291.3
"(1r,2s,5r)-5-methyl-2-propan-2-ylcyclohexan-1-ol",hexadecanoic acid,CC1CCC(C(C1)O)C(C)C,CCCCCCCCCCCCCCCC(=O)O,0.9,0.1,308.53,10.1021/acssuschemeng.8b01203,315.7,336.8
"(1r,2s,5r)-5-methyl-2-propan-2-ylcyclohexan-1-ol",octadecanoic acid,CC1CCC(C(C1)O)C(C)C,CCCCCCCCCCCCCCCCCC(=O)O,0.9,0.1,308.6,10.1021/acssuschemeng.8b01203,315.7,343.67
"(1r,2s,5r)-5-methyl-2-propan-2-ylcyclohexan-1-ol",hexadecanoic acid,CC1CCC(C(C1)O)C(C)C,CCCCCCCCCCCCCCCC(=O)O,0.8,0.2,308.61,10.1021/acssuschemeng.8b01203,315.7,336.8
"(1r,2s,5r)-5-methyl-2-propan-2-ylcyclohexan-1-ol",tetradecan-1-ol,CC1CCC(C(C1)O)C(C)C,CCCCCCCCCCCCCCO,0.199,0.801,309,10.1021/acs.jpcb.0c02386,315.7,311.7
"(1r,2s,5r)-5-methyl-2-propan-2-ylcyclohexan-1-ol",octanoic acid,CC1CCC(C(C1)O)C(C)C,CCCCCCCC(=O)O,0.905,0.095,309.028,10.3390/molecules25051077,315.7,288.2
"(1r,2s,5r)-5-methyl-2-propan-2-ylcyclohexan-1-ol",3-phenylpropanoic acid,CC1CCC(C(C1)O)C(C)C,C1=CC=C(C=C1)CCC(=O)O,0.2,0.8,309.65,10.3390/molecules25051077,315.7,321.1
"(1r,2s,5r)-5-methyl-2-propan-2-ylcyclohexan-1-ol",dodecanoic acid,CC1CCC(C(C1)O)C(C)C,CCCCCCCCCCCC(=O)O,0.3,0.7,310,10.3390/molecules25051077,315.7,317.5
"(1r,2s,5r)-5-methyl-2-propan-2-ylcyclohexan-1-ol",tetradecan-1-ol,CC1CCC(C(C1)O)C(C)C,CCCCCCCCCCCCCCO,0.101,0.899,310,10.1021/acs.jpcb.0c02386,315.7,311.7
"(1r,2s,5r)-5-methyl-2-propan-2-ylcyclohexan-1-ol",tetradecanoic acid,CC1CCC(C(C1)O)C(C)C,CCCCCCCCCCCCCC(=O)O,0.6,0.4,310.93,10.1021/acssuschemeng.8b01203,315.7,327
"(1r,2s,5r)-5-methyl-2-propan-2-ylcyclohexan-1-ol",dodecanoic acid,CC1CCC(C(C1)O)C(C)C,CCCCCCCCCCCC(=O)O,0.2,0.8,312,10.3390/molecules25051077,315.7,317.5
"(1r,2s,5r)-5-methyl-2-propan-2-ylcyclohexan-1-ol",dodecanoic acid,CC1CCC(C(C1)O)C(C)C,CCCCCCCCCCCC(=O)O,0.25,0.75,312.22,10.1002/aic.17408,315.7,317.5
"(1r,2s,5r)-5-methyl-2-propan-2-ylcyclohexan-1-ol",tetradecanoic acid,CC1CCC(C(C1)O)C(C)C,CCCCCCCCCCCCCC(=O)O,0.5,0.5,314.17,10.1021/acssuschemeng.8b01203,315.7,327
"(1r,2s,5r)-5-methyl-2-propan-2-ylcyclohexan-1-ol",3-phenylpropanoic acid,CC1CCC(C(C1)O)C(C)C,C1=CC=C(C=C1)CCC(=O)O,0.1,0.9,315.35,10.3390/molecules25051077,315.7,321.1
"(1r,2s,5r)-5-methyl-2-propan-2-ylcyclohexan-1-ol",dodecanoic acid,CC1CCC(C(C1)O)C(C)C,CCCCCCCCCCCC(=O)O,0.1,0.9,316,10.3390/molecules25051077,315.7,317.5
"(1r,2s,5r)-5-methyl-2-propan-2-ylcyclohexan-1-ol",octadecanoic acid,CC1CCC(C(C1)O)C(C)C,CCCCCCCCCCCCCCCCCC(=O)O,0.8,0.2,316.14,10.1021/acssuschemeng.8b01203,315.7,343.67
"(1r,2s,5r)-5-methyl-2-propan-2-ylcyclohexan-1-ol",hexadecanoic acid,CC1CCC(C(C1)O)C(C)C,CCCCCCCCCCCCCCCC(=O)O,0.7,0.3,317.07,10.1021/acssuschemeng.8b01203,315.7,336.8
"(1r,2s,5r)-5-methyl-2-propan-2-ylcyclohexan-1-ol",tetradecanoic acid,CC1CCC(C(C1)O)C(C)C,CCCCCCCCCCCCCC(=O)O,0.4,0.6,317.1,10.1021/acssuschemeng.8b01203,315.7,327
"(1r,2s,5r)-5-methyl-2-propan-2-ylcyclohexan-1-ol",tetradecanoic acid,CC1CCC(C(C1)O)C(C)C,CCCCCCCCCCCCCC(=O)O,0.3,0.7,319.74,10.1021/acssuschemeng.8b01203,315.7,327
"(1r,2s,5r)-5-methyl-2-propan-2-ylcyclohexan-1-ol",hexadecanoic acid,CC1CCC(C(C1)O)C(C)C,CCCCCCCCCCCCCCCC(=O)O,0.6,0.4,322.82,10.1021/acssuschemeng.8b01203,315.7,336.8
"(1r,2s,5r)-5-methyl-2-propan-2-ylcyclohexan-1-ol",tetradecanoic acid,CC1CCC(C(C1)O)C(C)C,CCCCCCCCCCCCCC(=O)O,0.2,0.8,322.84,10.1021/acssuschemeng.8b01203,315.7,327
"(1r,2s,5r)-5-methyl-2-propan-2-ylcyclohexan-1-ol",octadecanoic acid,CC1CCC(C(C1)O)C(C)C,CCCCCCCCCCCCCCCCCC(=O)O,0.7,0.3,322.99,10.1021/acssuschemeng.8b01203,315.7,343.67
"(1r,2s,5r)-5-methyl-2-propan-2-ylcyclohexan-1-ol",tetradecanoic acid,CC1CCC(C(C1)O)C(C)C,CCCCCCCCCCCCCC(=O)O,0.1,0.9,324.97,10.1021/acssuschemeng.8b01203,315.7,327
"(1r,2s,5r)-5-methyl-2-propan-2-ylcyclohexan-1-ol",hexadecanoic acid,CC1CCC(C(C1)O)C(C)C,CCCCCCCCCCCCCCCC(=O)O,0.5,0.5,325.36,10.1021/acssuschemeng.8b01203,315.7,336.8
"(1r,2s,5r)-5-methyl-2-propan-2-ylcyclohexan-1-ol",hexadecanoic acid,CC1CCC(C(C1)O)C(C)C,CCCCCCCCCCCCCCCC(=O)O,0.41,0.59,327.3,10.1021/acssuschemeng.8b01203,315.7,336.8
"(1r,2s,5r)-5-methyl-2-propan-2-ylcyclohexan-1-ol",hexadecanoic acid,CC1CCC(C(C1)O)C(C)C,CCCCCCCCCCCCCCCC(=O)O,0.3,0.7,329.91,10.1021/acssuschemeng.8b01203,315.7,336.8
"(1r,2s,5r)-5-methyl-2-propan-2-ylcyclohexan-1-ol",octadecanoic acid,CC1CCC(C(C1)O)C(C)C,CCCCCCCCCCCCCCCCCC(=O)O,0.6,0.4,330.76,10.1021/acssuschemeng.8b01203,315.7,343.67
"(1r,2s,5r)-5-methyl-2-propan-2-ylcyclohexan-1-ol",hexadecanoic acid,CC1CCC(C(C1)O)C(C)C,CCCCCCCCCCCCCCCC(=O)O,0.2,0.8,332.2,10.1021/acssuschemeng.8b01203,315.7,336.8
"(1r,2s,5r)-5-methyl-2-propan-2-ylcyclohexan-1-ol",octadecanoic acid,CC1CCC(C(C1)O)C(C)C,CCCCCCCCCCCCCCCCCC(=O)O,0.5,0.5,332.85,10.1021/acssuschemeng.8b01203,315.7,343.67
"(1r,2s,5r)-5-methyl-2-propan-2-ylcyclohexan-1-ol",hexadecanoic acid,CC1CCC(C(C1)O)C(C)C,CCCCCCCCCCCCCCCC(=O)O,0.1,0.9,333.43,10.1021/acssuschemeng.8b01203,315.7,336.8
"(1r,2s,5r)-5-methyl-2-propan-2-ylcyclohexan-1-ol",octadecanoic acid,CC1CCC(C(C1)O)C(C)C,CCCCCCCCCCCCCCCCCC(=O)O,0.4,0.6,335.17,10.1021/acssuschemeng.8b01203,315.7,343.67
"(1r,2s,5r)-5-methyl-2-propan-2-ylcyclohexan-1-ol",octadecanoic acid,CC1CCC(C(C1)O)C(C)C,CCCCCCCCCCCCCCCCCC(=O)O,0.31,0.69,336.77,10.1021/acssuschemeng.8b01203,315.7,343.67
"(1r,2s,5r)-5-methyl-2-propan-2-ylcyclohexan-1-ol",octadecanoic acid,CC1CCC(C(C1)O)C(C)C,CCCCCCCCCCCCCCCCCC(=O)O,0.2,0.8,338.68,10.1021/acssuschemeng.8b01203,315.7,343.67
"(1r,2s,5r)-5-methyl-2-propan-2-ylcyclohexan-1-ol",octadecanoic acid,CC1CCC(C(C1)O)C(C)C,CCCCCCCCCCCCCCCCCC(=O)O,0.1,0.9,340.88,10.1021/acssuschemeng.8b01203,315.7,343.67
(2s)-2-aminopropanoic acid,2-hydroxypropanoic acid,CC(C(=O)O)N,CC(C(=O)O)O,0.5,0.5,298.15,10.1016/j.molliq.2018.02.049,570.15,289.95
(2s)-2-aminopropanoic acid,2-hydroxybutanedioic acid,CC(C(=O)O)N,C(C(C(=O)O)O)C(=O)O,0.5,0.5,318.15,10.1016/j.molliq.2018.02.049,570.15,404.3
(3r)-3-hydroxy-4-(trimethylazaniumyl)butanoate,"1,1,1,3,3,3-hexafluoropropan-2-ol",C[N+](C)(C)CC(CC(=O)[O-])O,C(C(F)(F)F)(C(F)(F)F)O,0.2857,0.7143,236.65,10.1021/acssuschemeng.0c00559,470.15,269.15
(3r)-3-hydroxy-4-(trimethylazaniumyl)butanoate,"1,1,1,3,3,3-hexafluoropropan-2-ol",C[N+](C)(C)CC(CC(=O)[O-])O,C(C(F)(F)F)(C(F)(F)F)O,0.3333,0.6667,254.45,10.1021/acssuschemeng.0c00559,470.15,269.15
(3r)-3-hydroxy-4-(trimethylazaniumyl)butanoate,"1,1,1,3,3,3-hexafluoropropan-2-ol",C[N+](C)(C)CC(CC(=O)[O-])O,C(C(F)(F)F)(C(F)(F)F)O,0.25,0.75,255.95,10.1021/acssuschemeng.0c00559,470.15,269.15
"(3r,4s,5s,6r)-6-(hydroxymethyl)oxane-2,3,4,5-tetrol","(2r,3r,4s,5s,6r)-2-[(2s,3s,4s,5r)-3,4-dihydroxy-2,5-bis(hydroxymethyl)oxolan-2-yl]oxy-6-(hydroxymethyl)oxane-3,4,5-triol",C(C1C(C(C(C(O1)O)O)O)O)O,C(C1C(C(C(C(O1)OC2(C(C(C(O2)CO)O)O)CO)O)O)O)O,0.6459,0.3541,402.272,10.1021/acssuschemeng.8b02042,422.15,462.05
"(3r,4s,5s,6r)-6-(hydroxymethyl)oxane-2,3,4,5-tetrol","(2r,3r,4s,5s,6r)-2-[(2s,3s,4s,5r)-3,4-dihydroxy-2,5-bis(hydroxymethyl)oxolan-2-yl]oxy-6-(hydroxymethyl)oxane-3,4,5-triol",C(C1C(C(C(C(O1)O)O)O)O)O,C(C1C(C(C(C(O1)OC2(C(C(C(O2)CO)O)O)CO)O)O)O)O,0.7013,0.2987,406.145,10.1021/acssuschemeng.8b02042,422.15,462.05
"(3r,4s,5s,6r)-6-(hydroxymethyl)oxane-2,3,4,5-tetrol","(2r,3r,4s,5s,6r)-2-[(2s,3s,4s,5r)-3,4-dihydroxy-2,5-bis(hydroxymethyl)oxolan-2-yl]oxy-6-(hydroxymethyl)oxane-3,4,5-triol",C(C1C(C(C(C(O1)O)O)O)O)O,C(C1C(C(C(C(O1)OC2(C(C(C(O2)CO)O)O)CO)O)O)O)O,0.7989,0.2011,408.566,10.1021/acssuschemeng.8b02042,422.15,462.05
"(3r,4s,5s,6r)-6-(hydroxymethyl)oxane-2,3,4,5-tetrol","(2r,3r,4s,5s,6r)-2-[(2s,3s,4s,5r)-3,4-dihydroxy-2,5-bis(hydroxymethyl)oxolan-2-yl]oxy-6-(hydroxymethyl)oxane-3,4,5-triol",C(C1C(C(C(C(O1)O)O)O)O)O,C(C1C(C(C(C(O1)OC2(C(C(C(O2)CO)O)O)CO)O)O)O)O,0.5984,0.4016,410.986,10.1021/acssuschemeng.8b02042,422.15,462.05
"(3r,4s,5s,6r)-6-(hydroxymethyl)oxane-2,3,4,5-tetrol","(2r,3r,4s,5s,6r)-2-[(2s,3s,4s,5r)-3,4-dihydroxy-2,5-bis(hydroxymethyl)oxolan-2-yl]oxy-6-(hydroxymethyl)oxane-3,4,5-triol",C(C1C(C(C(C(O1)O)O)O)O)O,C(C1C(C(C(C(O1)OC2(C(C(C(O2)CO)O)O)CO)O)O)O)O,0.9018,0.0982,416.796,10.1021/acssuschemeng.8b02042,422.15,462.05
"(3r,4s,5s,6r)-6-(hydroxymethyl)oxane-2,3,4,5-tetrol","(2r,3r,4s,5s,6r)-2-[(2s,3s,4s,5r)-3,4-dihydroxy-2,5-bis(hydroxymethyl)oxolan-2-yl]oxy-6-(hydroxymethyl)oxane-3,4,5-triol",C(C1C(C(C(C(O1)O)O)O)O)O,C(C1C(C(C(C(O1)OC2(C(C(C(O2)CO)O)O)CO)O)O)O)O,0.5483,0.4517,421.637,10.1021/acssuschemeng.8b02042,422.15,462.05
"(3r,4s,5s,6r)-6-(hydroxymethyl)oxane-2,3,4,5-tetrol","(2r,3r,4s,5s,6r)-2-[(2s,3s,4s,5r)-3,4-dihydroxy-2,5-bis(hydroxymethyl)oxolan-2-yl]oxy-6-(hydroxymethyl)oxane-3,4,5-triol",C(C1C(C(C(C(O1)O)O)O)O)O,C(C1C(C(C(C(O1)OC2(C(C(C(O2)CO)O)O)CO)O)O)O)O,0.5008,0.4992,428.415,10.1021/acssuschemeng.8b02042,422.15,462.05
"(3r,4s,5s,6r)-6-(hydroxymethyl)oxane-2,3,4,5-tetrol","(2r,3r,4s,5s,6r)-2-[(2s,3s,4s,5r)-3,4-dihydroxy-2,5-bis(hydroxymethyl)oxolan-2-yl]oxy-6-(hydroxymethyl)oxane-3,4,5-triol",C(C1C(C(C(C(O1)O)O)O)O)O,C(C1C(C(C(C(O1)OC2(C(C(C(O2)CO)O)O)CO)O)O)O)O,0.4032,0.5968,439.549,10.1021/acssuschemeng.8b02042,422.15,462.05
"(3r,4s,5s,6r)-6-(hydroxymethyl)oxane-2,3,4,5-tetrol","(2r,3r,4s,5s,6r)-2-[(2s,3s,4s,5r)-3,4-dihydroxy-2,5-bis(hydroxymethyl)oxolan-2-yl]oxy-6-(hydroxymethyl)oxane-3,4,5-triol",C(C1C(C(C(C(O1)O)O)O)O)O,C(C1C(C(C(C(O1)OC2(C(C(C(O2)CO)O)O)CO)O)O)O)O,0.3055,0.6945,444.874,10.1021/acssuschemeng.8b02042,422.15,462.05
"(3r,4s,5s,6r)-6-(hydroxymethyl)oxane-2,3,4,5-tetrol","(2r,3r,4s,5s,6r)-2-[(2s,3s,4s,5r)-3,4-dihydroxy-2,5-bis(hydroxymethyl)oxolan-2-yl]oxy-6-(hydroxymethyl)oxane-3,4,5-triol",C(C1C(C(C(C(O1)O)O)O)O)O,C(C1C(C(C(C(O1)OC2(C(C(C(O2)CO)O)O)CO)O)O)O)O,0.2,0.8,455.283,10.1021/acssuschemeng.8b02042,422.15,462.05
"(3r,4s,5s,6r)-6-(hydroxymethyl)oxane-2,3,4,5-tetrol","(2r,3r,4s,5s,6r)-2-[(2s,3s,4s,5r)-3,4-dihydroxy-2,5-bis(hydroxymethyl)oxolan-2-yl]oxy-6-(hydroxymethyl)oxane-3,4,5-triol",C(C1C(C(C(C(O1)O)O)O)O)O,C(C1C(C(C(C(O1)OC2(C(C(C(O2)CO)O)O)CO)O)O)O)O,0.1024,0.8976,458.43,10.1021/acssuschemeng.8b02042,422.15,462.05
"(3s,4r,5r)-2-(hydroxymethyl)oxane-2,3,4,5-tetrol","(2r,3r,4s,5s,6r)-2-[(2s,3s,4s,5r)-3,4-dihydroxy-2,5-bis(hydroxymethyl)oxolan-2-yl]oxy-6-(hydroxymethyl)oxane-3,4,5-triol",C1C(C(C(C(O1)(CO)O)O)O)O,C(C1C(C(C(C(O1)OC2(C(C(C(O2)CO)O)O)CO)O)O)O)O,0.8021,0.1979,367.516,10.1021/acssuschemeng.8b02042,377.15,462.05
"(3s,4r,5r)-2-(hydroxymethyl)oxane-2,3,4,5-tetrol","(3r,4s,5s,6r)-6-(hydroxymethyl)oxane-2,3,4,5-tetrol",C1C(C(C(C(O1)(CO)O)O)O)O,C(C1C(C(C(C(O1)O)O)O)O)O,0.7046,0.2954,370.61,10.1021/acssuschemeng.8b02042,377.15,422.15
"(3s,4r,5r)-2-(hydroxymethyl)oxane-2,3,4,5-tetrol","(3r,4s,5s,6r)-6-(hydroxymethyl)oxane-2,3,4,5-tetrol",C1C(C(C(C(O1)(CO)O)O)O)O,C(C1C(C(C(C(O1)O)O)O)O)O,0.7989,0.2011,376.923,10.1021/acssuschemeng.8b02042,377.15,422.15
"(3s,4r,5r)-2-(hydroxymethyl)oxane-2,3,4,5-tetrol","(3r,4s,5s,6r)-6-(hydroxymethyl)oxane-2,3,4,5-tetrol",C1C(C(C(C(O1)(CO)O)O)O)O,C(C1C(C(C(C(O1)O)O)O)O)O,0.904,0.096,377.651,10.1021/acssuschemeng.8b02042,377.15,422.15
"(3s,4r,5r)-2-(hydroxymethyl)oxane-2,3,4,5-tetrol","(2r,3r,4s,5s,6r)-2-[(2s,3s,4s,5r)-3,4-dihydroxy-2,5-bis(hydroxymethyl)oxolan-2-yl]oxy-6-(hydroxymethyl)oxane-3,4,5-triol",C1C(C(C(C(O1)(CO)O)O)O)O,C(C1C(C(C(C(O1)OC2(C(C(C(O2)CO)O)O)CO)O)O)O)O,0.8942,0.1058,379.861,10.1021/acssuschemeng.8b02042,377.15,462.05
"(3s,4r,5r)-2-(hydroxymethyl)oxane-2,3,4,5-tetrol","(3r,4s,5s,6r)-6-(hydroxymethyl)oxane-2,3,4,5-tetrol",C1C(C(C(C(O1)(CO)O)O)O)O,C(C1C(C(C(C(O1)O)O)O)O)O,0.6022,0.3978,381.779,10.1021/acssuschemeng.8b02042,377.15,422.15
"(3s,4r,5r)-2-(hydroxymethyl)oxane-2,3,4,5-tetrol","(2r,3r,4s,5s,6r)-2-[(2s,3s,4s,5r)-3,4-dihydroxy-2,5-bis(hydroxymethyl)oxolan-2-yl]oxy-6-(hydroxymethyl)oxane-3,4,5-triol",C1C(C(C(C(O1)(CO)O)O)O)O,C(C1C(C(C(C(O1)OC2(C(C(C(O2)CO)O)O)CO)O)O)O)O,0.6968,0.3032,384.218,10.1021/acssuschemeng.8b02042,377.15,462.05
"(3s,4r,5r)-2-(hydroxymethyl)oxane-2,3,4,5-tetrol","(3r,4s,5s,6r)-6-(hydroxymethyl)oxane-2,3,4,5-tetrol",C1C(C(C(C(O1)(CO)O)O)O)O,C(C1C(C(C(C(O1)O)O)O)O)O,0.497,0.503,391.005,10.1021/acssuschemeng.8b02042,377.15,422.15
"(3s,4r,5r)-2-(hydroxymethyl)oxane-2,3,4,5-tetrol","(2r,3r,4s,5s,6r)-2-[(2s,3s,4s,5r)-3,4-dihydroxy-2,5-bis(hydroxymethyl)oxolan-2-yl]oxy-6-(hydroxymethyl)oxane-3,4,5-triol",C1C(C(C(C(O1)(CO)O)O)O)O,C(C1C(C(C(C(O1)OC2(C(C(C(O2)CO)O)O)CO)O)O)O)O,0.6021,0.3979,400.557,10.1021/acssuschemeng.8b02042,377.15,462.05
"(3s,4r,5r)-2-(hydroxymethyl)oxane-2,3,4,5-tetrol","(3r,4s,5s,6r)-6-(hydroxymethyl)oxane-2,3,4,5-tetrol",C1C(C(C(C(O1)(CO)O)O)O)O,C(C1C(C(C(C(O1)O)O)O)O)O,0.3973,0.6027,403.873,10.1021/acssuschemeng.8b02042,377.15,422.15
"(3s,4r,5r)-2-(hydroxymethyl)oxane-2,3,4,5-tetrol","(3r,4s,5s,6r)-6-(hydroxymethyl)oxane-2,3,4,5-tetrol",C1C(C(C(C(O1)(CO)O)O)O)O,C(C1C(C(C(C(O1)O)O)O)O)O,0.3003,0.6997,405.815,10.1021/acssuschemeng.8b02042,377.15,422.15
"(3s,4r,5r)-2-(hydroxymethyl)oxane-2,3,4,5-tetrol","(3r,4s,5s,6r)-6-(hydroxymethyl)oxane-2,3,4,5-tetrol",C1C(C(C(C(O1)(CO)O)O)O)O,C(C1C(C(C(C(O1)O)O)O)O)O,0.2032,0.7968,414.07,10.1021/acssuschemeng.8b02042,377.15,422.15
"(3s,4r,5r)-2-(hydroxymethyl)oxane-2,3,4,5-tetrol","(2r,3r,4s,5s,6r)-2-[(2s,3s,4s,5r)-3,4-dihydroxy-2,5-bis(hydroxymethyl)oxolan-2-yl]oxy-6-(hydroxymethyl)oxane-3,4,5-triol",C1C(C(C(C(O1)(CO)O)O)O)O,C(C1C(C(C(C(O1)OC2(C(C(C(O2)CO)O)O)CO)O)O)O)O,0.5021,0.4979,417.259,10.1021/acssuschemeng.8b02042,377.15,462.05
"(3s,4r,5r)-2-(hydroxymethyl)oxane-2,3,4,5-tetrol","(3r,4s,5s,6r)-6-(hydroxymethyl)oxane-2,3,4,5-tetrol",C1C(C(C(C(O1)(CO)O)O)O)O,C(C1C(C(C(C(O1)O)O)O)O)O,0.1035,0.8965,418.197,10.1021/acssuschemeng.8b02042,377.15,422.15
"(3s,4r,5r)-2-(hydroxymethyl)oxane-2,3,4,5-tetrol","(2r,3r,4s,5s,6r)-2-[(2s,3s,4s,5r)-3,4-dihydroxy-2,5-bis(hydroxymethyl)oxolan-2-yl]oxy-6-(hydroxymethyl)oxane-3,4,5-triol",C1C(C(C(C(O1)(CO)O)O)O)O,C(C1C(C(C(C(O1)OC2(C(C(C(O2)CO)O)O)CO)O)O)O)O,0.4021,0.5979,432.508,10.1021/acssuschemeng.8b02042,377.15,462.05
"(3s,4r,5r)-2-(hydroxymethyl)oxane-2,3,4,5-tetrol","(2r,3r,4s,5s,6r)-2-[(2s,3s,4s,5r)-3,4-dihydroxy-2,5-bis(hydroxymethyl)oxolan-2-yl]oxy-6-(hydroxymethyl)oxane-3,4,5-triol",C1C(C(C(C(O1)(CO)O)O)O)O,C(C1C(C(C(C(O1)OC2(C(C(C(O2)CO)O)O)CO)O)O)O)O,0.3047,0.6953,439.77,10.1021/acssuschemeng.8b02042,377.15,462.05
"(3s,4r,5r)-2-(hydroxymethyl)oxane-2,3,4,5-tetrol","(2r,3r,4s,5s,6r)-2-[(2s,3s,4s,5r)-3,4-dihydroxy-2,5-bis(hydroxymethyl)oxolan-2-yl]oxy-6-(hydroxymethyl)oxane-3,4,5-triol",C1C(C(C(C(O1)(CO)O)O)O)O,C(C1C(C(C(C(O1)OC2(C(C(C(O2)CO)O)O)CO)O)O)O)O,0.2021,0.7979,451.389,10.1021/acssuschemeng.8b02042,377.15,462.05
"(3s,4r,5r)-2-(hydroxymethyl)oxane-2,3,4,5-tetrol","(2r,3r,4s,5s,6r)-2-[(2s,3s,4s,5r)-3,4-dihydroxy-2,5-bis(hydroxymethyl)oxolan-2-yl]oxy-6-(hydroxymethyl)oxane-3,4,5-triol",C1C(C(C(C(O1)(CO)O)O)O)O,C(C1C(C(C(C(O1)OC2(C(C(C(O2)CO)O)O)CO)O)O)O)O,0.1047,0.8953,454.657,10.1021/acssuschemeng.8b02042,377.15,462.05
"(4s,4as,5as,6s,12ar)-4-(dimethylamino)-1,6,10,11,12a-pentahydroxy-6-methyl-3,12-dioxo-4,4a,5,5a-tetrahydrotetracene-2-carboxamide","propane-1,2,3-triol",CC1(C2CC3C(C(=O)C(=C(C3(C(=O)C2=C(C4=C1C=CC=C4O)O)O)O)C(=O)N)N(C)C)O,C(C(CO)O)O,0.33,0.67,335.15,10.1016/j.fluid.2017.05.009,444.15,291.22
"(8r,9s,10r,13s,14s,17s)-17-hydroxy-10,13-dimethyl-1,2,6,7,8,9,11,12,14,15,16,17-dodecahydrocyclopenta[a]phenanthren-3-one",5-methyl-2-propan-2-ylcyclohexan-1-ol,CC12CCC3C(C1CCC2O)CCC4=CC(=O)CCC34C,CC1CCC(C(C1)O)C(C)C,0.2,0.8,313.05,10.1016/j.molliq.2020.114745,424.15,311.15
"(e)-1-n'-[2-[[5-[(dimethylamino)methyl]furan-2-yl]methylsulfanyl]ethyl]-1-n-methyl-2-nitroethene-1,1-diamine","propane-1,2,3-triol",CNC(=C[N+](=O)[O-])NCCSCC1=CC=C(O1)CN(C)C,C(C(CO)O)O,0.33,0.67,186.15,10.1016/j.fluid.2017.05.009,342.15,291.22
"(e)-1-n'-[2-[[5-[(dimethylamino)methyl]furan-2-yl]methylsulfanyl]ethyl]-1-n-methyl-2-nitroethene-1,1-diamine",2-acetyloxybenzoic acid,CNC(=C[N+](=O)[O-])NCCSCC1=CC=C(O1)CN(C)C,CC(=O)OC1=CC=CC=C1C(=O)O,0.67,0.33,236.15,10.1016/j.molliq.2020.114745,342.15,414
"(e)-1-n'-[2-[[5-[(dimethylamino)methyl]furan-2-yl]methylsulfanyl]ethyl]-1-n-methyl-2-nitroethene-1,1-diamine",urea,CNC(=C[N+](=O)[O-])NCCSCC1=CC=C(O1)CN(C)C,C(=O)(N)N,0.67,0.33,242.15,10.1016/j.molliq.2020.114745,342.15,405.85
(z)-octadec-9-enoic acid,5-methyl-2-propan-2-ylcyclohexan-1-ol,CCCCCCCCC=CCCCCCCCC(=O)O,CC1CCC(C(C1)O)C(C)C,0.5,0.5,272.64,10.1021/acssuschemeng.0c00559,289.45,311.15
1-Ethyl-3-methylimidazolium chloride,Choline chloride,CCN+C1=CN=CN1.[Cl-],CN+(C)CCO.[Cl-],0.6,0.4,303.4,10.1016/j.fluid.2017.03.015,350.42,578.15
1-Ethyl-3-methylimidazolium chloride,Choline chloride,CCN+C1=CN=CN1.[Cl-],CN+(C)CCO.[Cl-],0.599,0.401,303.5,10.1016/j.fluid.2017.03.015,350.42,578.15
1-Ethyl-3-methylimidazolium chloride,Choline chloride,CCN+C1=CN=CN1.[Cl-],CN+(C)CCO.[Cl-],0.701,0.299,321.5,10.1016/j.fluid.2017.03.015,350.42,578.15
1-Ethyl-3-methylimidazolium chloride,Choline chloride,CCN+C1=CN=CN1.[Cl-],CN+(C)CCO.[Cl-],0.699,0.301,322.5,10.1016/j.fluid.2017.03.015,350.42,578.15
1-Ethyl-3-methylimidazolium chloride,Choline chloride,CCN+C1=CN=CN1.[Cl-],CN+(C)CCO.[Cl-],0.798,0.202,333.4,10.1016/j.fluid.2017.03.015,350.42,578.15
1-Ethyl-3-methylimidazolium chloride,Choline chloride,CCN+C1=CN=CN1.[Cl-],CN+(C)CCO.[Cl-],0.8,0.2,334.3,10.1016/j.fluid.2017.03.015,350.42,578.15
1-Ethyl-3-methylimidazolium chloride,Choline chloride,CCN+C1=CN=CN1.[Cl-],CN+(C)CCO.[Cl-],0.499,0.501,337.1,10.1016/j.fluid.2017.03.015,350.42,578.15
1-Ethyl-3-methylimidazolium chloride,Choline chloride,CCN+C1=CN=CN1.[Cl-],CN+(C)CCO.[Cl-],0.503,0.497,337.1,10.1016/j.fluid.2017.03.015,350.42,578.15
1-Ethyl-3-methylimidazolium chloride,Choline chloride,CCN+C1=CN=CN1.[Cl-],CN+(C)CCO.[Cl-],0.9,0.1,343.5,10.1016/j.fluid.2017.03.015,350.42,578.15
1-Ethyl-3-methylimidazolium chloride,Choline chloride,CCN+C1=CN=CN1.[Cl-],CN+(C)CCO.[Cl-],0.897,0.103,344.1,10.1016/j.fluid.2017.03.015,350.42,578.15
1-Ethyl-3-methylimidazolium chloride,Choline chloride,CCN+C1=CN=CN1.[Cl-],CN+(C)CCO.[Cl-],0.4,0.6,377,10.1016/j.fluid.2017.03.015,350.42,578.15
1-Ethyl-3-methylimidazolium chloride,Choline chloride,CCN+C1=CN=CN1.[Cl-],CN+(C)CCO.[Cl-],0.399,0.601,377.5,10.1016/j.fluid.2017.03.015,350.42,578.15
1-Ethyl-3-methylimidazolium chloride,Choline chloride,CCN+C1=CN=CN1.[Cl-],CN+(C)CCO.[Cl-],0.301,0.699,425.5,10.1016/j.fluid.2017.03.015,350.42,578.15
1-Ethyl-3-methylimidazolium chloride,Choline chloride,CCN+C1=CN=CN1.[Cl-],CN+(C)CCO.[Cl-],0.302,0.698,427.6,10.1016/j.fluid.2017.03.015,350.42,578.15
1-Ethyl-3-methylimidazolium chloride,Choline chloride,CCN+C1=CN=CN1.[Cl-],CN+(C)CCO.[Cl-],0.202,0.798,478.8,10.1016/j.fluid.2017.03.015,350.42,578.15
1-Ethyl-3-methylimidazolium chloride,Choline chloride,CCN+C1=CN=CN1.[Cl-],CN+(C)CCO.[Cl-],0.203,0.797,478.9,10.1016/j.fluid.2017.03.015,350.42,578.15
1-Ethyl-3-methylimidazolium chloride,Choline chloride,CCN+C1=CN=CN1.[Cl-],CN+(C)CCO.[Cl-],0.102,0.898,525.6,10.1016/j.fluid.2017.03.015,350.42,578.15
1-Ethyl-3-methylimidazolium chloride,Choline chloride,CCN+C1=CN=CN1.[Cl-],CN+(C)CCO.[Cl-],0.1,0.9,525.7,10.1016/j.fluid.2017.03.015,350.42,578.15
1-(diaminomethylidene)-2-(2-phenylethyl)guanidine,"propane-1,2,3-triol",C1=CC=C(C=C1)CCN=C(N)N=C(N)N,C(C(CO)O)O,0.3333,0.6667,204.15,10.1016/j.fluid.2017.05.009,449.65,291.22
"1,10-phenanthroline",5-methyl-2-propan-2-ylphenol,C1=CC2=C(C3=C(C=CC=N3)C=C2)N=C1,CC1=CC(=C(C=C1)C(C)C)O,0.2026,0.7974,280.289,10.1016/j.hydromet.2022.105971,388.15,323.5
"1,10-phenanthroline",4-chloro-5-methyl-2-propan-2-ylphenol,C1=CC2=C(C3=C(C=CC=N3)C=C2)N=C1,CC1=CC(=C(C=C1Cl)C(C)C)O,0.5016,0.4984,297.645,10.1016/j.hydromet.2022.105971,388.15,332.15
"1,10-phenanthroline",5-methyl-2-propan-2-ylphenol,C1=CC2=C(C3=C(C=CC=N3)C=C2)N=C1,CC1=CC(=C(C=C1)C(C)C)O,0.1093,0.8907,301.116,10.1016/j.hydromet.2022.105971,388.15,323.5
"1,10-phenanthroline",4-chloro-5-methyl-2-propan-2-ylphenol,C1=CC2=C(C3=C(C=CC=N3)C=C2)N=C1,CC1=CC(=C(C=C1Cl)C(C)C)O,0.5981,0.4019,301.694,10.1016/j.hydromet.2022.105971,388.15,332.15
"1,10-phenanthroline",4-chloro-5-methyl-2-propan-2-ylphenol,C1=CC2=C(C3=C(C=CC=N3)C=C2)N=C1,CC1=CC(=C(C=C1Cl)C(C)C)O,0.7042,0.2958,306.901,10.1016/j.hydromet.2022.105971,388.15,332.15
"1,10-phenanthroline",5-methyl-2-propan-2-ylphenol,C1=CC2=C(C3=C(C=CC=N3)C=C2)N=C1,CC1=CC(=C(C=C1)C(C)C)O,0.492,0.508,317.314,10.1016/j.hydromet.2022.105971,388.15,323.5
"1,10-phenanthroline",5-methyl-2-propan-2-ylphenol,C1=CC2=C(C3=C(C=CC=N3)C=C2)N=C1,CC1=CC(=C(C=C1)C(C)C)O,0.4051,0.5949,321.942,10.1016/j.hydromet.2022.105971,388.15,323.5
"1,10-phenanthroline",4-chloro-5-methyl-2-propan-2-ylphenol,C1=CC2=C(C3=C(C=CC=N3)C=C2)N=C1,CC1=CC(=C(C=C1Cl)C(C)C)O,0.209,0.791,322.521,10.1016/j.hydromet.2022.105971,388.15,332.15
"1,10-phenanthroline",4-chloro-5-methyl-2-propan-2-ylphenol,C1=CC2=C(C3=C(C=CC=N3)C=C2)N=C1,CC1=CC(=C(C=C1Cl)C(C)C)O,0.1061,0.8939,328.306,10.1016/j.hydromet.2022.105971,388.15,332.15
"1,10-phenanthroline",4-chloro-5-methyl-2-propan-2-ylphenol,C1=CC2=C(C3=C(C=CC=N3)C=C2)N=C1,CC1=CC(=C(C=C1Cl)C(C)C)O,0.8006,0.1994,334.669,10.1016/j.hydromet.2022.105971,388.15,332.15
"1,10-phenanthroline","2,6-ditert-butyl-4-methylphenol",C1=CC2=C(C3=C(C=CC=N3)C=C2)N=C1,CC1=CC(=C(C(=C1)C(C)(C)C)O)C(C)(C)C,0.7974,0.2026,345.083,10.1016/j.hydromet.2022.105971,388.15,344.85
"1,10-phenanthroline",5-methyl-2-propan-2-ylphenol,C1=CC2=C(C3=C(C=CC=N3)C=C2)N=C1,CC1=CC(=C(C=C1)C(C)C)O,0.6334,0.3666,346.24,10.1016/j.hydromet.2022.105971,388.15,323.5
"1,10-phenanthroline","2,6-ditert-butyl-4-methylphenol",C1=CC2=C(C3=C(C=CC=N3)C=C2)N=C1,CC1=CC(=C(C(=C1)C(C)(C)C)O)C(C)(C)C,0.1093,0.8907,350.289,10.1016/j.hydromet.2022.105971,388.15,344.85
"1,10-phenanthroline",5-methyl-2-propan-2-ylphenol,C1=CC2=C(C3=C(C=CC=N3)C=C2)N=C1,CC1=CC(=C(C=C1)C(C)C)O,0.717,0.283,356.653,10.1016/j.hydromet.2022.105971,388.15,323.5
"1,10-phenanthroline",4-chloro-5-methyl-2-propan-2-ylphenol,C1=CC2=C(C3=C(C=CC=N3)C=C2)N=C1,CC1=CC(=C(C=C1Cl)C(C)C)O,0.9003,0.0997,363.595,10.1016/j.hydromet.2022.105971,388.15,332.15
"1,10-phenanthroline",5-methyl-2-propan-2-ylphenol,C1=CC2=C(C3=C(C=CC=N3)C=C2)N=C1,CC1=CC(=C(C=C1)C(C)C)O,0.8039,0.1961,368.223,10.1016/j.hydromet.2022.105971,388.15,323.5
"1,10-phenanthroline","2,6-ditert-butyl-4-methylphenol",C1=CC2=C(C3=C(C=CC=N3)C=C2)N=C1,CC1=CC(=C(C(=C1)C(C)(C)C)O)C(C)(C)C,0.8939,0.1061,372.851,10.1016/j.hydromet.2022.105971,388.15,344.85
"1,10-phenanthroline","2,6-ditert-butyl-4-methylphenol",C1=CC2=C(C3=C(C=CC=N3)C=C2)N=C1,CC1=CC(=C(C(=C1)C(C)(C)C)O)C(C)(C)C,0.2122,0.7878,372.851,10.1016/j.hydromet.2022.105971,388.15,344.85
"1,10-phenanthroline",5-methyl-2-propan-2-ylphenol,C1=CC2=C(C3=C(C=CC=N3)C=C2)N=C1,CC1=CC(=C(C=C1)C(C)C)O,0.9003,0.0997,378.058,10.1016/j.hydromet.2022.105971,388.15,323.5
"1,10-phenanthroline","2,6-ditert-butyl-4-methylphenol",C1=CC2=C(C3=C(C=CC=N3)C=C2)N=C1,CC1=CC(=C(C(=C1)C(C)(C)C)O)C(C)(C)C,0.2958,0.7042,385,10.1016/j.hydromet.2022.105971,388.15,344.85
"1,10-phenanthroline","2,6-ditert-butyl-4-methylphenol",C1=CC2=C(C3=C(C=CC=N3)C=C2)N=C1,CC1=CC(=C(C(=C1)C(C)(C)C)O)C(C)(C)C,0.6881,0.3119,389.05,10.1016/j.hydromet.2022.105971,388.15,344.85
"1,10-phenanthroline","2,6-ditert-butyl-4-methylphenol",C1=CC2=C(C3=C(C=CC=N3)C=C2)N=C1,CC1=CC(=C(C(=C1)C(C)(C)C)O)C(C)(C)C,0.6077,0.3923,390.207,10.1016/j.hydromet.2022.105971,388.15,344.85
"1,10-phenanthroline","2,6-ditert-butyl-4-methylphenol",C1=CC2=C(C3=C(C=CC=N3)C=C2)N=C1,CC1=CC(=C(C(=C1)C(C)(C)C)O)C(C)(C)C,0.418,0.582,390.207,10.1016/j.hydromet.2022.105971,388.15,344.85
"1,10-phenanthroline","2,6-ditert-butyl-4-methylphenol",C1=CC2=C(C3=C(C=CC=N3)C=C2)N=C1,CC1=CC(=C(C(=C1)C(C)(C)C)O)C(C)(C)C,0.508,0.492,393.099,10.1016/j.hydromet.2022.105971,388.15,344.85
"1,1-dimethylurea",Choline chloride,CN(C)C(=O)N,CN+(C)CCO.[Cl-],0.62,0.38,392.15,10.1016/j.fluid.2019.06.005,454.2,578.15
"1,3,3-trimethyl-2-oxabicyclo[2.2.2]octane",2-[4-(2-methylpropyl)phenyl]propanoic acid,CC1(C2CCC(O1)(CC2)C)C,CC(C)CC1=CC=C(C=C1)C(C)C(=O)O,0.6,0.4,260.15,10.1016/S0168-3659(97)00153-3,274.65,350.4
"1,3-dimethylurea",tetraethylammonium bromide,CNC(=O)NC,N+(CC)(CC)CC.[Br-],0.6667,0.3333,296.15,10.1002/aic.17408,379.4,633
"1,3-dimethylurea",Choline chloride,CNC(=O)NC,CN+(C)CCO.[Cl-],0.61,0.39,329.15,10.1016/j.fluid.2019.06.005,379.4,578.15
"1,3-dithiane","1,2,3,5-tetrafluoro-4,6-diiodobenzene",C1CSCSC1,C1(=C(C(=C(C(=C1F)I)F)I)F)F,0.37,0.63,283.55,10.1002/anie.202110520,327.15,
"1,3-dithiane","1,2,3,4-tetrafluoro-5,6-diiodobenzene",C1CSCSC1,C1(=C(C(=C(C(=C1F)I)I)F)F)F,0.57,0.43,286.85,10.1002/anie.202110520,327.15,324.3
"1,3-dithiane","1,2,3,4-tetrafluoro-5,6-diiodobenzene",C1CSCSC1,C1(=C(C(=C(C(=C1F)I)I)F)F)F,0.496,0.504,286.873,10.1002/anie.202110520,327.15,324.3
"1,3-dithiane","1,2,3,4-tetrafluoro-5,6-diiodobenzene",C1CSCSC1,C1(=C(C(=C(C(=C1F)I)I)F)F)F,0.399,0.601,290.703,10.1002/anie.202110520,327.15,324.3
"1,3-dithiane","1,2,3,4-tetrafluoro-5,6-diiodobenzene",C1CSCSC1,C1(=C(C(=C(C(=C1F)I)I)F)F)F,0.601,0.399,295.81,10.1002/anie.202110520,327.15,324.3
"1,3-dithiane","1,2,3,4-tetrafluoro-5,6-diiodobenzene",C1CSCSC1,C1(=C(C(=C(C(=C1F)I)I)F)F)F,0.694,0.306,297.405,10.1002/anie.202110520,327.15,324.3
"1,3-dithiane","1,2,3,4-tetrafluoro-5,6-diiodobenzene",C1CSCSC1,C1(=C(C(=C(C(=C1F)I)I)F)F)F,0.3,0.7,314.639,10.1002/anie.202110520,327.15,324.3
"1,3-dithiane","1,2,3,4-tetrafluoro-5,6-diiodobenzene",C1CSCSC1,C1(=C(C(=C(C(=C1F)I)I)F)F)F,0.198,0.802,317.831,10.1002/anie.202110520,327.15,324.3
"1,3-dithiane","1,2,3,4-tetrafluoro-5,6-diiodobenzene",C1CSCSC1,C1(=C(C(=C(C(=C1F)I)I)F)F)F,0.736,0.264,319.427,10.1002/anie.202110520,327.15,324.3
"1,3-dithiane","1,3,5-trifluoro-2,4,6-triiodobenzene",C1CSCSC1,C1(=C(C(=C(C(=C1I)F)I)F)I)F,0.88,0.12,320.85,10.1002/anie.202110520,327.15,428.65
"1,3-dithiane","1,2,3,4-tetrafluoro-5,6-diiodobenzene",C1CSCSC1,C1(=C(C(=C(C(=C1F)I)I)F)F)F,0.898,0.102,323.256,10.1002/anie.202110520,327.15,324.3
"1,3-dithiane","1,2,3,4-tetrafluoro-5,6-diiodobenzene",C1CSCSC1,C1(=C(C(=C(C(=C1F)I)I)F)F)F,0.099,0.901,324.214,10.1002/anie.202110520,327.15,324.3
"1,3-dithiane","1,2,4,5-tetrafluoro-3,6-diiodobenzene",C1CSCSC1,C1(=C(C(=C(C(=C1I)F)F)I)F)F,0.74,0.26,335.05,10.1002/anie.202110520,327.15,382.15
"1,4-dithiane","1,2,3,5-tetrafluoro-4,6-diiodobenzene",C1CSCCS1,C1(=C(C(=C(C(=C1F)I)F)I)F)F,0.07,0.93,297.95,10.1002/anie.202110520,385.65,
"1,4-dithiane","1,2,3,4-tetrafluoro-5,6-diiodobenzene",C1CSCCS1,C1(=C(C(=C(C(=C1F)I)I)F)F)F,0.17,0.83,326.15,10.1002/anie.202110520,385.65,324.3
"1,4-dithiane","1,2,4,5-tetrafluoro-3,6-diiodobenzene",C1CSCCS1,C1(=C(C(=C(C(=C1I)F)F)I)F)F,0.42,0.58,362.15,10.1002/anie.202110520,385.65,382.15
"1,4-dithiane","1,3,5-trifluoro-2,4,6-triiodobenzene",C1CSCCS1,C1(=C(C(=C(C(=C1I)F)I)F)I)F,0.65,0.35,373.15,10.1002/anie.202110520,385.65,428.65
"1,7,7-trimethylbicyclo[2.2.1]heptan-2-one",5-methyl-2-propan-2-ylphenol,CC1(C2CCC1(C(=O)C2)C)C,CC1=CC(=C(C=C1)C(C)C)O,0.5,0.5,229.15,10.1021/acssuschemeng.0c00559,448.15,323.5
"1,7,7-trimethylbicyclo[2.2.1]heptan-2-one",5-methyl-2-propan-2-ylphenol,CC1(C2CCC1(C(=O)C2)C)C,CC1=CC(=C(C=C1)C(C)C)O,0.508,0.492,229.616,10.1021/acssuschemeng.0c00559,448.15,323.5
"1,7,7-trimethylbicyclo[2.2.1]heptan-2-one",5-methyl-2-propan-2-ylphenol,CC1(C2CCC1(C(=O)C2)C)C,CC1=CC(=C(C=C1)C(C)C)O,0.4,0.6,236.15,10.1021/acssuschemeng.0c00559,448.15,323.5
